Repository: jptrinastic/Topic_Modeling

# Bibliometric Topic Modeling for Topic-Normalized Citation Analysis

This code provides a pipeline to perform natural language processing and unsupervised cluster analyses on any set of document texts (corpus).  The original intent of the code was to assign technical category labels to publications and patents, with the goal of normalizing citations by tech category.  However, the code has been written so that its use can be generalized to any type of text analysis requiring document clustering.  The Jupyter notebook included with the code provides a step-by-step example of how to use all code features.

File: AllPVSCAbstracts/PVSC33_formatted_029.txt
Author(s): Kayes, B.M.; Filler, M.A.; Henry, M.D.; Maiolo III, J.R.; Kelzenberg, M.D.; Putnam, M.C.; Spurgeon, J.M.; Plass, K.E.; Scherer, A.; Lewis, N.S.; Atwater, H.A.;
Title: Radial PN junction, wire array solar cells
Misc_Pub_Info: Photovoltaic Specialists Conference, 2008. PVSC '08. 33rd IEEE , vol., no., pp.1-5
Start_Date: 05-11-2008
DOI: 10.1109/PVSC.2008.4922460
Abstract: Radial pn junctions are of interest in photovoltaics because of their potential to reduce the materials costs associated with cell fabrication. However, devices fabricated to date based on Au-catalyzed vapor-liquid-solid growth have suffered from low open-circuit voltages (to our knowledge the highest reports are 260 mV in the solid state and 389 mV in solid-liquid junctions). Herein we report on the potential of low-cost catalysts such as Cu and Ni to fabricate Si wire arrays with potentially higher minority-carrier lifetimes than is possible with a Au catalyst, as well as on the use of reactive ion etching to fabricate high-purity analogs to vapor-liquid-solid grown arrays.
Keywords: Costs;Etching;Fabrication;Geometry;Gold;Low voltage;Photovoltaic cells;Semiconductivity;Solid state circuits;Wire;
URL: http://ieeexplore.ieee.org/stamp/stamp.jsp?tp=&arnumber=4922460&isnumber=4922425

File: AllPVSCAbstracts/PVSC33_formatted_030.txt
Author(s): Clarkson, J.P.; See, G.; Veeramachaneni, B.; Gadeken, L.L.; Hirschman, K.D.; Fauchet, P.M.;
Title: Monolithic integration of a p-n junction and porous silicon host matrix for next generation photovoltaics
Misc_Pub_Info: Photovoltaic Specialists Conference, 2008. PVSC '08. 33rd IEEE , vol., no., pp.1-5
Start_Date: 05-11-2008
DOI: 10.1109/PVSC.2008.4922461
Abstract: We report on a novel three-dimensional Si p-n junction that is capable of performing photovoltaic energy conversion. Vertically aligned pores with a very high aspect ratio of ≫ 100 were formed into a p-type Si substrate through an electrochemical etching process. A conformal p-n junction was then created in the etched porous silicon region by introducing phosphorous dopants through proximity rapid thermal diffusion. Al electrodes were subsequently evaporated on the front and back sides of the diode to establish electrical contact to the n-type and p-type regions respectively. Typical device structures resulted in highly three-dimensional diodes with pores extending up to 100 μm deep into the bulk Si. Porous films this thick correspond to an effective internal surface area of ∼ 5150 cm2/cm3. This ultimately makes the device applicable to both inorganic and organic next generation photovoltaics where it is desirable to maximize the amount of interfacing surface to a given photoactive compound. Dark box and illuminated I–V measurements of the device demonstrated successful monolithic integration of a p-n diode and a high internal surface area host matrix.
Keywords: Contacts;Diodes;Electrodes;Energy conversion;Etching;Monolithic integrated circuits;P-n junctions;Photovoltaic cells;Rapid thermal processing;Silicon;
URL: http://ieeexplore.ieee.org/stamp/stamp.jsp?tp=&arnumber=4922461&isnumber=4922425

File: AllPVSCAbstracts/PVSC33_formatted_031.txt
Author(s): Kai Wang; Jiajun Chen; Zhou, Weilie; Zhang, Yong; Pern, John; Yanfa Yan; Mascarenhas, A.;
Title: Synthesis and properties of type II core/shell nanowire arrays for solar cells
Misc_Pub_Info: Photovoltaic Specialists Conference, 2008. PVSC '08. 33rd IEEE , vol., no., pp.1-4
Start_Date: 05-11-2008
DOI: 10.1109/PVSC.2008.4922462
Abstract: This report demonstrates the synthesis and properties of large-area well aligned air-stable ZnO/ZnSe core/shell nanowires on a large area transparent conducting substrate (TCO) by combining chemical vapor deposition (CVD) and pulsed laser deposition (PLD) techniques. the ZnO nanowire were uniformly and perpendicularly grown on the TCO substrate and the ZnSe shell with a thickness of 5–8 nm were epitaxially grown on the ZnO nanowires core. Photoluminescence (PL) studies indicate that the core/shell nanowires are relatively immune to the defects present at the core/shell interface due to the large lattice mismatch. Such a core/shell nanowire array represents a novel architecture that could lead to a stable and efficient as well as low-cost solar cell technology for solar energy harvesting.
Keywords: Chemical lasers;Chemical vapor deposition;Lattices;Optical pulses;Photoluminescence;Photovoltaic cells;Pulsed laser deposition;Substrates;Zinc compounds;Zinc oxide;
URL: http://ieeexplore.ieee.org/stamp/stamp.jsp?tp=&arnumber=4922462&isnumber=4922425

File: AllPVSCAbstracts/PVSC33_formatted_032.txt
Author(s): McCandless, Brian E.; Buchanan, W.A.;
Title: High throughput processing of CdTe/CdS solar cells with thin absorber layers
Misc_Pub_Info: Photovoltaic Specialists Conference, 2008. PVSC '08. 33rd IEEE , vol., no., pp.1-6
Start_Date: 05-11-2008
DOI: 10.1109/PVSC.2008.4922463
Abstract: This paper presents deposition and post-deposition processing methods amenable for rapid processing of large area CdTe-based photovoltaic modules. A process optimization rationale is given for superstrate CdS/CdTe solar cells. CdTe films with sub-micron thickness were deposited by vapor transport (VT) on commercially available soda-lime glass substrates and treated in CdCl2 vapor with processing time of 2 min per plate. CdTe film thickness was reduced by lowering source temperature, and treatment temperatures were selected based on 3D modeling of CdS diffusion into polycrystalline CdTe films. The CdTe microstructure and optical properties for 0.3 to 3 μm film thickness are quantified for films deposited in N2/O2 ambient at 550°C and growth rates ∼10 μm/min and are compared to baseline samples with 5 μm CdTe. Solar cells with 1.5 μm and 0.8 μm VT CdTe processed with 2 min vapor CdCl2 treatment and mild etching have conversion efficiencies of 11% and 8%, respectively.
Keywords: Etching;Glass;Microstructure;Optical films;Photovoltaic cells;Photovoltaic systems;Solar power generation;Substrates;Temperature;Throughput;
URL: http://ieeexplore.ieee.org/stamp/stamp.jsp?tp=&arnumber=4922463&isnumber=4922425

File: AllPVSCAbstracts/PVSC33_formatted_033.txt
Author(s): Curtis, C.J.; van Hest, M.; Miedaner, A.; Nekuda, Jennifer; Hersh, P.; Leisch, Jennifer; Ginley, D.S.;
Title: Spray deposition of high quality CuInSe2 and CdTe films
Misc_Pub_Info: Photovoltaic Specialists Conference, 2008. PVSC '08. 33rd IEEE , vol., no., pp.1-4
Start_Date: 05-11-2008
DOI: 10.1109/PVSC.2008.4922464
Abstract: A number of different ink and deposition approaches have been used for the deposition of CuInSe2 (CIS), Cu(In,Ga)Se2 (CIGS), and CdTe films. For CIS and CIGS, soluble precursors containing Cu, In, and Ga have been developed and used in two ways to produce CIS films. In the first, In-containing precursor films were sprayed on Mo-coated glass substrates and converted by rapid thermal processing (RTP) to In2Se3. Then a Cu-containing film was sprayed down on top of the In2Se3 and the stacked films were again thermally processed to give CIS. In the second approach, the Cu-, In-, and Ga-containing inks were combined in the proper ratio to produce a mixed Cu-In-Ga ink that was sprayed on substrates and thermally processed to give CIGS films directly. For CdTe deposition, ink consisting of CdTe nanoparticles dispersed in methanol was prepared and used to spray precursor films. Annealing these precursor films in the presence of CdCl2 produced large-grained CdTe films. The films were characterized by x-ray diffraction (XRD) and scanning electron microscopy (SEM). Optimized spray and processing conditions are crucial to obtain dense, crystalline films.
Keywords: Annealing;Computational Intelligence Society;Glass;Ink;Methanol;Nanoparticles;Rapid thermal processing;Scanning electron microscopy;Substrates;Thermal spraying;
URL: http://ieeexplore.ieee.org/stamp/stamp.jsp?tp=&arnumber=4922464&isnumber=4922425

File: AllPVSCAbstracts/PVSC33_formatted_034.txt
Author(s): Kamada, Rui; Shafarman, William N.; Birkmire, Robert W.;
Title: Cu(In,Ga)Se2 film formation from selenization of mixed metal/metal-selenide precursors
Misc_Pub_Info: Photovoltaic Specialists Conference, 2008. PVSC '08. 33rd IEEE , vol., no., pp.1-6
Start_Date: 05-11-2008
DOI: 10.1109/PVSC.2008.4922465
Abstract: For Cu(In,Ga)Se2 films made by the selenization of metallic precursors, Ga accumulation at the back contact prevents the achievement of high voltage solar cells. In this work, selenization of mixed metal/metal-selenide precursors has been studied with respect to the composition distribution and device performance. Precursors consisting of Cu-Se/Ga/In and (In,Ga)-Se/Cu were reacted in H2Se at 450°C for 5, 15, and 90 minutes with metallic Cu0.8Ga0.2/In precursors as a control. Ga accumulation near the back contact in the selenized films was generally observed except for one precursor with a Cu-Se/Ga/In structure, which showed a hill-like Ga profile with the maximum Ga concentration in the middle of the film. Enhanced Ga incorporation into the Cu(In,Ga)Se2 is shown by XRD for the precursors made from electrochemically deposited copper-selenium and changes in the bandgap were observed in the device behaviors.
Keywords: Costs;Etching;Fabrication;Geometry;Gold;Low voltage;Photovoltaic cells;Semiconductivity;Solid state circuits;Wire;
URL: http://ieeexplore.ieee.org/stamp/stamp.jsp?tp=&arnumber=4922465&isnumber=4922425

File: AllPVSCAbstracts/PVSC33_formatted_035.txt
Author(s): Jian Li; Jie Chen; Collins, R.W.;
Title: Analysis of the dielectric functions of CdS and CdTe for grain size, stress, and temperature: Potentialities for on-line monitoring
Misc_Pub_Info: Photovoltaic Specialists Conference, 2008. PVSC '08. 33rd IEEE , vol., no., pp.1-6
Start_Date: 05-11-2008
DOI: 10.1109/PVSC.2008.4922466
Abstract: Real time spectroscopic ellipsometry (RTSE) has been applied to study the magnetron sputter deposition of polycrystalline CdTe and CdS thin films on crystalline silicon wafer substrates held at different temperatures (Ts). The broadening parameters Γn of the dielectric function critical points (CPs) measured at room temperature for the CdS and CdTe films show variations with Ts, from which the group speeds of the band gap excitations and the polycrystalline grain sizes can be consistently estimated. The shifts in the room temperature CP energies En relative to those of single crystals provide information on strain in the CdTe and CdS films. Because both En and Γn vary approximately linearly with measurement temperature Tm in a known way, grain size and film stress can be deduced at any known value of Tm. From the accumulated results of this investigation, a comprehensive database is available for a spatially scanning SE system for on-line monitoring of stack thickness, structure, grain size, and stress in CdTe solar cell fabrication.
Keywords: Dielectric substrates;Dielectric thin films;Grain size;Magnetic analysis;Monitoring;Size measurement;Spectroscopy;Sputtering;Stress;Temperature measurement;
URL: http://ieeexplore.ieee.org/stamp/stamp.jsp?tp=&arnumber=4922466&isnumber=4922425

File: AllPVSCAbstracts/PVSC33_formatted_036.txt
Author(s): Nakada, Tokio; Ishii, Yasuyuki; Hirata, Junya; Yagioka, Takeshi; Shirakata, Sho; Mise, Takahiro;
Title: Impact of the LAD process on CIGS thin films and solar cells
Misc_Pub_Info: Photovoltaic Specialists Conference, 2008. PVSC '08. 33rd IEEE , vol., no., pp.1-4
Start_Date: 05-11-2008
DOI: 10.1109/PVSC.2008.4922467
Abstract: We have developed a Laser-Assisted Deposition (LAD) process for improving the crystalline quality of CIGS thin films and cell performance. The VOC, FF and conversion efficiency improved by the LAD process for all CIGS devices with different Ga content. In particular the Voc improved remarkably for low Ga-content CIGS devices. In fact a high efficiency low-Ga CIGS thin film solar cell was achieved at substrate temperatures of 430 °C. The details of laser power and photon energy dependences of cell performance are also presented.
Keywords: Costs;Etching;Fabrication;Geometry;Gold;Low voltage;Photovoltaic cells;Solid state circuits;Transistors;Wire;
URL: http://ieeexplore.ieee.org/stamp/stamp.jsp?tp=&arnumber=4922467&isnumber=4922425

File: AllPVSCAbstracts/PVSC33_formatted_037.txt
Author(s): Camus, Christian; Allsop, Nicholas A.; Kohler, Tristan; Kruger, Martin; Gledhill, Sophie E.; Klaer, Jo; Rappich, Jorg; Lux-Steiner, Martha C.; Fischer, Christian-Herbert;
Title: Non-vacuum chalcopyrite solar cell absorbers: The Spray-ILGAR approach
Misc_Pub_Info: Photovoltaic Specialists Conference, 2008. PVSC '08. 33rd IEEE , vol., no., pp.1-6
Start_Date: 05-11-2008
DOI: 10.1109/PVSC.2008.4922468
Abstract: In this report, solar cells based on CuInS2 absorber films, which were prepared by the Spray-ILGAR method, are presented for the first time. All solar cells had a glass/Mo/CuInS2/CdS/i-ZnO/n-ZnO/Ni-Al structure. Solar cells were produced from Spray-ILGAR CuInS2 absorber films using various deposition parameters. To date, a maximum efficiency of 4.1 % has been achieved. The CuInS2 absorber films consist of two layers of different crystalline quality. The origin as well as the influence of this structure on the photovoltaic performance is discussed. Therefore, scanning electron microscopy and Raman spectroscopy were applied, in order to characterize the Spray-ILGAR CuInS2 absorber films.
Keywords: Costs;Etching;Fabrication;Geometry;Gold;Low voltage;Photovoltaic cells;Solid state circuits;Spraying;Wire;
URL: http://ieeexplore.ieee.org/stamp/stamp.jsp?tp=&arnumber=4922468&isnumber=4922425

File: AllPVSCAbstracts/PVSC33_formatted_038.txt
Author(s): Gessert, T.A.; Metzger, W.K.; Asher, S.E.; Young, M.R.; Johnston, S.; Dhere, R.G.; Moriarty, T.; Duda, A.;
Title: Effects of Cu diffusion from ZnTe:Cu/Ti contacts on carrier lifetime of CdS/CdTe thin film solar cells
Misc_Pub_Info: Photovoltaic Specialists Conference, 2008. PVSC '08. 33rd IEEE , vol., no., pp.1-5
Start_Date: 05-11-2008
DOI: 10.1109/PVSC.2008.4922469
Abstract: We study the performance of CdS/CdTe thin film PV devices processed with a ZnTe:Cu/Ti contact to investigate how carrier lifetime (τ) in the CdTe layer is affected by Cu diffusion from the contact. Time-resolved photoluminescence (TRPL) measurements show that τ decreases slightly as the contacting temperature increases in the temperature regime that produces “insufficient” Cu concentration in CdTe (∼room temperature to ∼250° C). However, τ increases significantly once the contact temperature is in the range that yields “optimum” Cu concentration and high-performance devices (∼280 to ∼320°C). At higher substrate temperatures (≫∼300° C), τ drops precipitously, consistent with a region previously identified as producing “excessive” Cu concentration - and poor device performance. The observed τ increase within the “optimum temperature” range not only suggests why high-performance devices may form at these contact temperatures using many different contact processes (including paste contacts), but may provide a significant clue as to why Cu-contact formation processes impart a broad latitude in other process parameters.
Keywords: Charge carrier lifetime;Costs;Etching;Fabrication;Geometry;Gold;Photovoltaic cells;Solid state circuits;Transistors;Wire;
URL: http://ieeexplore.ieee.org/stamp/stamp.jsp?tp=&arnumber=4922469&isnumber=4922425

File: AllPVSCAbstracts/PVSC33_formatted_039.txt
Author(s): Hanket, G.M.; Kamada, Rui; Woo Kyoung Kim; Shafarman, W.N.;
Title: Effect of reaction temperature on Cu(InGa)(SeS)2 formation by a sequential H2Se/H2S precursor reaction process
Misc_Pub_Info: Photovoltaic Specialists Conference, 2008. PVSC '08. 33rd IEEE , vol., no., pp.1-5
Start_Date: 05-11-2008
DOI: 10.1109/PVSC.2008.4922470
Abstract: The effect of sulfization temperature on Ga through-film uniformity in a 2-reaction H2Se/H2S precursor process for Cu(InGa)(SeS)2 was studied. Cu0.8Ga0.2/In bi-layer precursors were prepared by sputter deposition. The precursors were then partially selenized at 450 °C, followed by sulfization at temperatures ranging from 450 to 550 °C. The observed threshold temperature for Ga homogenization during sulfization was ∼500 °C. It is speculated that this threshold temperature possibly derives from a solid→liquid phase transition at 485 °C on the Ga-rich edge of the γ1-Cu9Ga4 phase region.
Keywords: Costs;Etching;Fabrication;Geometry;Gold;Low voltage;Photovoltaic cells;Solid state circuits;Temperature;Wire;
URL: http://ieeexplore.ieee.org/stamp/stamp.jsp?tp=&arnumber=4922470&isnumber=4922425

File: AllPVSCAbstracts/PVSC33_formatted_040.txt
Author(s): Aiken, D.; Clevenger, B.; Newman, F.; Smith, Bruce; Tourino, C.; Wilson, Jerry; Wood, Jody;
Title: The first ten megawatts of III–V multi-junction concentrator solar cell production
Misc_Pub_Info: Photovoltaic Specialists Conference, 2008. PVSC '08. 33rd IEEE , vol., no., pp.1-4
Start_Date: 05-11-2008
DOI: 10.1109/PVSC.2008.4922471
Abstract: Manufacturing technology is being developed for the mass-production III–V multijunction solar cells and receiver sub-assemblies to help enable the emerging concentrator PV industry. Production contracts of various sizes have allowed us to begin exercising this manufacturing technology, and significant momentum has been realized toward fulfilling large production contracts. Over 400,000 solar cells equivalent to 10 megaWatts under standard test conditions have been manufactured and tested. The manufacturing statistics for the large-area solar cells from this population are presented. Additionally, solar cells with areas ranging from 2 mm2 to 1 cm2 have been custom designed and manufactured for many different system integrators. These solar cells are used in a variety of different systems operating at concentration ratios between 400 and 1000 suns. An analysis of this test data examines how device area and concentration ratio affect both solar cell efficiency and power produced per wafer. Large solar cells are shown to be favorable over smaller solar cells from a power produced per wafer perspective. Finally, a receiver sub-assembly manufacturing line has been designed and installed. The first prototype receiver sub-assemblies capable of being manufactured in high volume have been produced and are described.
Keywords: Costs;Etching;Fabrication;Geometry;Gold;Low voltage;Photovoltaic cells;Production;Solid state circuits;Wire;
URL: http://ieeexplore.ieee.org/stamp/stamp.jsp?tp=&arnumber=4922471&isnumber=4922425

File: AllPVSCAbstracts/PVSC33_formatted_041.txt
Author(s): Newman, F.; Chumney, D.; Patel, P.; Hoffman, Rick; Tenorio, Carol; Aiken, D.; Sharps, P.; Clevenger, B.;
Title: Progress in adapting inverted metamorphic solar cell technology for terrestrial concentrator applications
Misc_Pub_Info: Photovoltaic Specialists Conference, 2008. PVSC '08. 33rd IEEE , vol., no., pp.1-5
Start_Date: 05-11-2008
DOI: 10.1109/PVSC.2008.4922472
Abstract: Lattice-matched (LM) InGaP/InGaAs/Ge triple-junction (3J) devices are rapidly approaching their practical efficiency limits. Fortunately, there are alternative device structures under investigation in which much higher practical efficiency is predicted. Inverted metamorphic multijunction (IMM) devices hold promise for an additional 4 to 5% conversion efficiency to be achievable over that of LM-3J devices, and a significant effort is presently underway to bring this technology to manufacturing for CPV applications. Because in the IMM configuration the diffused Ge junction (bottom cell) is replaced with a higher bandgap epitaxial In0.3G0.7As junction, improved current matching, lower reverse saturation current, and higher open-circuit voltage can be obtained. High-intensity pulsed solar simulator measurements (HIPSS) measurements of large area (1 cm2) IMM devices under high concentration demonstrate a Voc increase to over 3.5 V from 3.2 V obtained from their LM counterparts. In addition, the tunnel diodes used for low-resistivity, ohmic interconnection between subcells appear to be suitable for device operation at 1200 suns. Recent performance results for IMM concentrator solar cells are described, as well as well as discussion on what milestones remain to be achieved in order for this technology to demonstrate both high efficiency and manufacturability.
Keywords: Costs;Etching;Fabrication;Geometry;Gold;Low voltage;Photovoltaic cells;Semiconductivity;Solid state circuits;Wire;
URL: http://ieeexplore.ieee.org/stamp/stamp.jsp?tp=&arnumber=4922472&isnumber=4922425

File: AllPVSCAbstracts/PVSC33_formatted_042.txt
Author(s): Steiner, M.A.; Geisz, J.F.; Reedy, Robert C.; Kurtz, S.;
Title: A direct comparison of inverted and non-inverted growths of GaInP solar cells
Misc_Pub_Info: Photovoltaic Specialists Conference, 2008. PVSC '08. 33rd IEEE , vol., no., pp.1-6
Start_Date: 05-11-2008
DOI: 10.1109/PVSC.2008.4922473
Abstract: The inverted growth of III-V solar cells presents some specific challenges that are not present in regular, non-inverted growths. Because the highly doped top contact layer is grown first, followed by the lengthy high-temperature growth of the remainder of the structure, there is ample time for the dopants in the contact layer to diffuse away. This leads to an increase in the contact resistance to the top layer, and a corresponding drop in voltage. The diffusion of dopants in other layers is similarly altered with respect to the non-inverted configuration because of the change in growth sequence. We compare the dopant profiles of inverted and non-inverted structures by using secondary ion mass spectroscopy and correlate the results with the observed performance of the devices. We also describe a technique for growing a GaInAsN contact layer in the inverted configuration and show that it achieves a specific contact resistance comparable to what is normally observed in non-inverted cells.
Keywords: Costs;Etching;Fabrication;Geometry;Gold;Low voltage;Photovoltaic cells;Semiconductivity;Solid state circuits;Wire;
URL: http://ieeexplore.ieee.org/stamp/stamp.jsp?tp=&arnumber=4922473&isnumber=4922425

File: AllPVSCAbstracts/PVSC33_formatted_043.txt
Author(s): Browne, Ben; Ioannides, Andreas; Connolly, James; Barnham, Keith; Roberts, J.; Airey, Robert; Hill, Geoffrey; Smekens, Guy; Van Begin, Jose;
Title: Tandem quantum well solar cells
Misc_Pub_Info: Photovoltaic Specialists Conference, 2008. PVSC '08. 33rd IEEE , vol., no., pp.1-5
Start_Date: 05-11-2008
DOI: 10.1109/PVSC.2008.4922474
Abstract: Quantum wells offer advantages in conventional bulk tandem solar cells since they allow the independent tailoring of the absorption edge of either cell with no lattice mismatch and subsequent relaxation. We describe progress in the band gap engineering of InGaP/GaAs solar cells using strain balanced quantum wells and present a tandem quantum well structure which has achieved 30.6% efficiency under 54 suns AM1.5g. This is a record for photovoltaic nanostructured devices. We predict realistic efficiencies of 34% under 600suns, AM1.5d low AOD for optimized devices. Finally, the possibility and potential gains of introducing quantum wells into both cells of an InGaP/GaAs device are discussed.
Keywords: Absorption;Capacitive sensors;Gallium arsenide;Lattices;Nanoscale devices;Photonic band gap;Photovoltaic cells;Photovoltaic systems;Solar power generation;Sun;
URL: http://ieeexplore.ieee.org/stamp/stamp.jsp?tp=&arnumber=4922474&isnumber=4922425

File: AllPVSCAbstracts/PVSC33_formatted_044.txt
Author(s): Li, Z.Q.; Xiao, Y.G.; Lestrade, M.; Li, Z.M.Simon;
Title: 2D-simulation of inverted metamorphic GaInP/GaAs/GaInAs triple junction solar cell
Misc_Pub_Info: Photovoltaic Specialists Conference, 2008. PVSC '08. 33rd IEEE , vol., no., pp.1-6
Start_Date: 05-11-2008
DOI: 10.1109/PVSC.2008.4922475
Abstract: Two-dimensional (2D) simulation has been performed on the inverted metamorphic GaInP/GaAs/InGaAs triple-junction (TJ) solar cells based on the Crosslight APSYS with improved tunnel junction model. The APSYS simulator solves semiconductor drift-diffusion equations by finite-element method. Optic propagation in solar cell device is modeled with transfer matrix method and/or ray tracing. The carrier photo-generation is calculated using experimental absorption coefficients. SRH, Auger, radiative and surface/interface recombination are all taken into account. The 2D simulation gives detailed information on the band diagram, optical power absorption and carrier transport etc. The simulated results of one-sun I–V curve with Voc, Isc and efficiency are in good agreement with the experimental. The results are further discussed with respect to current matching, multi-sun concentration and the top contact grid spacing.
Keywords: Absorption;Equations;Finite element methods;Gallium arsenide;Indium gallium arsenide;Optical devices;Optical propagation;Photovoltaic cells;Radiative recombination;Ray tracing;
URL: http://ieeexplore.ieee.org/stamp/stamp.jsp?tp=&arnumber=4922475&isnumber=4922425

File: AllPVSCAbstracts/PVSC33_formatted_045.txt
Author(s): Baudrit, M.; Algora, Carlos;
Title: Modeling of GaInP/GaAs Dual-Junction solar cells including Tunnel Junction
Misc_Pub_Info: Photovoltaic Specialists Conference, 2008. PVSC '08. 33rd IEEE , vol., no., pp.1-5
Start_Date: 05-11-2008
DOI: 10.1109/PVSC.2008.4922476
Abstract: This paper presents research efforts conducted at the IES-UPM in the development of an accurate, physically-based solar cell model using the general-purpose ATLAS® device simulator by Silvaco. Unlike solar cell models based on a combination of discrete electrical components, this novel model extracts the electrical characteristics of a solar cell based on virtual fabrication of its physical structure, allowing for direct manipulation of materials, dimensions, and dopings. As single junction solar cells simulation was yet achieved, the next step towards advanced simulations of multi-junction cells (MJC) is the simulation of the tunnel diodes, which interconnect the subcells in a monolithic MJC. The first results simulating a Dual-Junction (DJ) GaInP/GaAs solar cells are shown in this paper including a complete Tunnel Junction (TJ) model and the resonant cavity effect occurring in the bottom cell. Simulation and experimental results were compared in order to test the accuracy of the models employed.
Keywords: Diodes;Doping;Electric variables;Electrons;Fabrication;Gallium arsenide;Photovoltaic cells;Semiconductor process modeling;Testing;Tunneling;Multi-Junction Solar Cells;Simulation;Tunnel Junction;
URL: http://ieeexplore.ieee.org/stamp/stamp.jsp?tp=&arnumber=4922476&isnumber=4922425

File: AllPVSCAbstracts/PVSC33_formatted_046.txt
Author(s): Espinet, P.; Algora, C.; Rey-Stolle, I.; Garcia, I.; Baudrit, M.;
Title: Electroluminescence characterization of III–V multi-junction solar cells
Misc_Pub_Info: Photovoltaic Specialists Conference, 2008. PVSC '08. 33rd IEEE , vol., no., pp.1-6
Start_Date: 05-11-2008
DOI: 10.1109/PVSC.2008.4922477
Abstract: Characterization is a key process in attaining high efficiency in the state-of-the-art multi-junction solar cells. This work will summarize our efforts in using eletroluminescence for characterising multijunction solar cells. This study will present the possibilities of electroluminescence (EL) spectroscopy as a fast and simple characterization technique which is able to provide extensive information about the solar cell's performance. Finally, four of the applications of this technique will be presented: band gap estimation, barrier effect for minority carriers, information on the thermal performance of encapsulated devices and determination of the shunt resistance of each cell in a dual junction device.
Keywords: Electroluminescence;Equations;III-V semiconductor materials;Photonic band gap;Photovoltaic cells;Photovoltaic systems;Spectroscopy;Spontaneous emission;Telecommunications;Thermal resistance;Characterization;Electroluminescence;Multi-junction Solar Cells;
URL: http://ieeexplore.ieee.org/stamp/stamp.jsp?tp=&arnumber=4922477&isnumber=4922425

File: AllPVSCAbstracts/PVSC33_formatted_047.txt
Author(s): Kasemann, M.; Kwapil, W.; Schubert, M.C.; Habenicht, H.; Walter, B.; The, M.; Kontermann, S.; Rein, S.; Breitenstein, O.; Bauer, J.; Lotnyk, A.; Michl, B.; Nagel, H.; Schutt, A.; Carstensen, J.; Foll, H.; Trupke, T.; Augarten, Y.; Kampwerth, H.; Bardos, R.A.; Pingel, S.; Berghold, J.; Warta, W.; Glunz, S.W.;
Title: Spatially resolved silicon solar cell characterization using infrared imaging methods
Misc_Pub_Info: Photovoltaic Specialists Conference, 2008. PVSC '08. 33rd IEEE , vol., no., pp.1-7
Start_Date: 05-11-2008
DOI: 10.1109/PVSC.2008.4922478
Abstract: We present a comprehensive overview over infrared imaging techniques for (electrical) silicon solar cell characterization. Recent method development in local series resistance imaging is reviewed in more detail and new results in local breakdown investigations on multicrystalline (mc) silicon solar cells are reported. We observe local junction breakdown sites on industrial mc-cells at reverse voltages as low as −7V and breakdown in great areas of the cell at voltages around −14V. As these breakdown sites (as well as local shunts) can cause hot spots which can damage the cell and the module, we also present an ultra-fast, simple and quantitative method for hot-spot detection. Typical measurement times in the order of 10 milliseconds are achieved.
Keywords: Breakdown voltage;Electric breakdown;Electric resistance;Image resolution;Infrared imaging;Low voltage;Optical imaging;Photovoltaic cells;Silicon;Spatial resolution;
URL: http://ieeexplore.ieee.org/stamp/stamp.jsp?tp=&arnumber=4922478&isnumber=4922425

File: AllPVSCAbstracts/PVSC33_formatted_048.txt
Author(s): Roth, Thomas; Rudiger, Marc; Trupke, T.; Glunz, S.W.;
Title: Titanium-related defect levels in silicon analyzed by temperature-dependent photoluminescence lifetime spectroscopy
Misc_Pub_Info: Photovoltaic Specialists Conference, 2008. PVSC '08. 33rd IEEE , vol., no., pp.1-4
Start_Date: 05-11-2008
DOI: 10.1109/PVSC.2008.4922479
Abstract: Temperature-dependent lifetime spectroscopy allows for the determination of defect parameters (like ratio of the carrier capture cross sections and energy level) of point-like defects in silicon. This necessitates reliable measurements of the low-level injection excess carrier lifetime. Photoluminescence-based measurement techniques have been shown to be ideal for this kind of measurements at room temperature, being immune to several measurement artifacts like minority carrier trapping or depletion region modulation. In this contribution it will be shown how the effect of photon reabsorption influences the temperature-dependent photoluminescence measurements and how this can be accounted for using a theoretical model based on the generalized Planck equation. An intentionally titanium-contaminated silicon sample is used to demonstrate this significant effect experimentally. Defect parameters of two independent recombination centers will be presented, which titanium introduces into the silicon band gap.
Keywords: Charge carrier lifetime;Energy capture;Energy states;Equations;Measurement techniques;Photoluminescence;Silicon;Spectroscopy;Spontaneous emission;Temperature measurement;
URL: http://ieeexplore.ieee.org/stamp/stamp.jsp?tp=&arnumber=4922479&isnumber=4922425

File: AllPVSCAbstracts/PVSC33_formatted_049.txt
Author(s): Khatri, H.; Walker, J.D.; Li, J.; Ranjan, V.; Khanal, R.R.; Collins, R.W.; Marsillac, S.;
Title: In situ and ex situ characterization of molybdenum thin films
Misc_Pub_Info: Photovoltaic Specialists Conference, 2008. PVSC '08. 33rd IEEE , vol., no., pp.1-5
Start_Date: 05-11-2008
DOI: 10.1109/PVSC.2008.4922480
Abstract: In situ and ex situ characterizations have been utilized in order to investigate the growth as well as the physical and chemical properties of molybdenum thin films deposited by radio frequency (rf) magnetron sputtering on soda-lime glass substrates. The effects of the deposition pressure on the nucleation and growth mechanisms that ultimately influence the films' morphology and grain structure have been studied. Correspondence between real time spectroscopic ellipsometry (RTSE), X-ray diffraction (XRD), atomic force microscopy (AFM), and four-point probe resistivity measurements indicate that increasing deposition pressures lead to smaller average grain sizes in the Mo thin films. RTSE, XRD, and resistivity measurements also indicate that increasing deposition pressures lead to increased void volume fraction in the films.
Keywords: Atomic force microscopy;Chemicals;Conductivity measurement;Glass;Magnetic properties;Morphology;Radio frequency;Sputtering;Transistors;X-ray scattering;
URL: http://ieeexplore.ieee.org/stamp/stamp.jsp?tp=&arnumber=4922480&isnumber=4922425

File: AllPVSCAbstracts/PVSC33_formatted_050.txt
Author(s): Dubois, Sebastien; Martinuzzi, Santo;
Title: Metal impurities in multicrystalline silicon solar cells: Comparison between fast and slow diffusers
Misc_Pub_Info: Photovoltaic Specialists Conference, 2008. PVSC '08. 33rd IEEE , vol., no., pp.1-6
Start_Date: 05-11-2008
DOI: 10.1109/PVSC.2008.4922481
Abstract: We compare the influence of fast-diffusing and slow-diffusing metal-impurities on the performances of boron doped p-type multicrystalline silicon (mc-Si) solar cells. Solar cells were made from iron (Fe) (fast diffuser), and gold (Au) (slow diffuser), intentionally contaminated wafers. Performances of these cells were compared with those of uncontaminated cells. Fe appears to be rather well tolerated in mc-Si when the latter is used to make solar cells. This is mainly due to the efficacy of the gettering effect developed by the phosphorus diffusion and of the hydrogenation effect which follows the deposition of the antireflection coating. Gettering and hydrogen passivation work complementary in this kind of material. Via Au contamination, we showed the danger of a slow diffuser when a high density of extended defects is present, because there is a marked generation of recombination centres by means of the impurity-defect interaction. In this case gettering effects were limited and despite the efficacy of the hydrogenation effects, the cell performances were strongly affected. We propose solutions for reducing the effect of slow-diffusing metal impurities on the performances of mc-Si solar cells.
Keywords: Boron;Coatings;Gettering;Gold;Hydrogen;Impurities;Iron;Passivation;Photovoltaic cells;Silicon;
URL: http://ieeexplore.ieee.org/stamp/stamp.jsp?tp=&arnumber=4922481&isnumber=4922425

File: AllPVSCAbstracts/PVSC33_formatted_051.txt
Author(s): Lim, Bianca; Bothe, K.; Schmidt, J.;
Title: Modeling the generation and dissociation of the boron-oxygen complex in B-Doped Cz-Si
Misc_Pub_Info: Photovoltaic Specialists Conference, 2008. PVSC '08. 33rd IEEE , vol., no., pp.1-4
Start_Date: 05-11-2008
DOI: 10.1109/PVSC.2008.4922482
Abstract: We demonstrate that the boron-oxygen (BsO2i) recombination center responsible for the light-induced degradation of Czochralski silicon solar cells can be deactivated by simultaneous annealing and illumination. After applying this deactivation treatment the improved carrier lifetime is shown to be stable under illumination at room temperature. The measured dependence of the deactivation rate as a function of temperature indicates that the process is thermally activated. Based on the experimental findings a defect reaction model is proposed which attributes the deactivation to a dissociation reaction of a complex XY of unknown composition and to the subsequent association of one component X of this complex with the oxygen dimer O2i into XO2i, thereby reducing the concentration of unbound O2i. An excellent agreement between the experimental and the modeled time dependence of the BsO2i concentration is found.
Keywords: Annealing;Charge carrier lifetime;Degradation;Lighting;Photovoltaic cells;Semiconductor device modeling;Silicon;Solar power generation;Temperature;Voltage;
URL: http://ieeexplore.ieee.org/stamp/stamp.jsp?tp=&arnumber=4922482&isnumber=4922425

File: AllPVSCAbstracts/PVSC33_formatted_052.txt
Author(s): Holt, A.; Olaisen, Birger Retterstol; Enebakk, Erik; Soiland, Anne-Karin;
Title: Effect of annealing of multi crystalline edge wafers and Cz mono crystalline wafers based on metallurgical silicon
Misc_Pub_Info: Photovoltaic Specialists Conference, 2008. PVSC '08. 33rd IEEE , vol., no., pp.1-5
Start_Date: 05-11-2008
DOI: 10.1109/PVSC.2008.4922483
Abstract: The objective of this study has been to investigate the effect of annealing of multi crystalline edge wafers and Cz mono crystalline wafers based on metallurgically refined silicon. Sets of neighboring wafers have been annealed at different temperatures and compared with as cut wafers as well as P-gettered wafers. The wafers have been characterized by μ-PCD, QSSPC, FeB-pair splitting and SIMS. The lifetime of minority carriers showed an improvement up to 100 times both in the edge zone and in the bulk region after P-gettering of multi crystalline wafers, dependent upon the position in the block and position within the wafer. However, Cz wafers showed no significant effect of gettering with respect to electrical properties in the bulk region. An edge region with lower lifetime for Cz wafers was observed from the surface and about one cm inwards. Temperature annealing showed only an improvement of the electrical properties in the edge zones for both multi crystalline wafers and Cz wafers. The effect after annealing is highest in the temperature range 500–600 °C in both cases.
Keywords: Annealing;Crystallization;MONOS devices;Silicon;
URL: http://ieeexplore.ieee.org/stamp/stamp.jsp?tp=&arnumber=4922483&isnumber=4922425

File: AllPVSCAbstracts/PVSC33_formatted_053.txt
Author(s): Nordmark, H.; Di Sabatino, M.; Acciarri, M.; Libal, J.; Binetti, S.; Ovrelid, E.J.; Walmsley, J.C.; Holmestad, R.;
Title: EBIC, EBSD and TEM study of grain boundaries in multicrystalline silicon cast from metallurgical feedstock
Misc_Pub_Info: Photovoltaic Specialists Conference, 2008. PVSC '08. 33rd IEEE , vol., no., pp.1-6
Start_Date: 05-11-2008
DOI: 10.1109/PVSC.2008.4922484
Abstract: Grain boundaries in multicrystalline silicon material grown from metallurgical feedstock, were investigated in detail using Electron Beam Induced Current (EBIC), Electron Back-Scattered Diffraction (EBSD) and Transmission Electron Microscopy (TEM) techniques. The EBSD analysis showed that small angle grain boundaries, with misorientation angles lower than 2°, gave high EBIC contrast, i.e., high recombination activity. EBIC combined with TEM showed that at low temperatures, silicon oxide was found to be recombination centers both at grain boundaries and on decorated dislocations in the bulk. The grain boundaries containing multi-metallic silicides were found to have random misorientations and showed strong contrast in the EBIC image. Clean twins showed less or no contrast in the EBIC image. The metallic precipitates observed in the sample contain mainly nickel silicide with an iron rich core.
Keywords: Diffraction;Electron beams;Grain boundaries;Inorganic materials;Nickel;Silicides;Silicon;Spontaneous emission;Temperature;Transmission electron microscopy;
URL: http://ieeexplore.ieee.org/stamp/stamp.jsp?tp=&arnumber=4922484&isnumber=4922425
