Repository: jptrinastic/Topic_Modeling

# Bibliometric Topic Modeling for Topic-Normalized Citation Analysis

This code provides a pipeline to perform natural language processing and unsupervised cluster analyses on any set of document texts (corpus).  The original intent of the code was to assign technical category labels to publications and patents, with the goal of normalizing citations by tech category.  However, the code has been written so that its use can be generalized to any type of text analysis requiring document clustering.  The Jupyter notebook included with the code provides a step-by-step example of how to use all code features.

File: AllPVSCAbstracts/PVSC33_formatted_054.txt
Author(s): Bock, R.; Schmidt, J.; Brendel, R.; Schuhmann, Henning; Seibt, Michael;
Title: Electron microscopy analysis of silicon islands and line structures formed on screen-printed Al-doped p+-surfaces
Misc_Pub_Info: Photovoltaic Specialists Conference, 2008. PVSC '08. 33rd IEEE , vol., no., pp.1-5
Start_Date: 05-11-2008
DOI: 10.1109/PVSC.2008.4922485
Abstract: Islands and line networks of aluminum-doped p+ regions formed in a conventional screen-printing process are investigated by a combination of different techniques. To characterize the microscopic nature of the islands (lateral dimensions 1–3 μm) and line networks of self-assembled nanostructures (lateral dimension ≤ 50 nm) advanced transmission electron microscopy (TEM), scanning electron microscopy (SEM), scanning transmission electron microscopy (STEM) and energy dispersive X-ray analysis (EDX) are combined. Aluminum inclusions are detected 50 nm below the surface of the islands and crystallographic aluminum precipitates of ≪ 7 nm in diameter are found within the bulk of the islands. In addition, aluminum inclusions (lateral dimension ∼30 nm) are found within the bulk of the self-assembled line networks. Our findings provide clear experimental evidence that the concentration peak generally measured at the surface of screen-printed Al-p+ regions is due to the microscopic structures formed on the silicon surface during the firing process.
Keywords: Aluminum;Artificial intelligence;Crystallization;Dispersion;Electron microscopy;Nanostructures;Photovoltaic cells;Scanning electron microscopy;Silicon;Transmission electron microscopy;
URL: http://ieeexplore.ieee.org/stamp/stamp.jsp?tp=&arnumber=4922485&isnumber=4922425

File: AllPVSCAbstracts/PVSC33_formatted_055.txt
Author(s): Barnes, T.M.; Blackburn, Jeffrey L.; Tenent, Robert C.; Morfa, Anthony; Heben, Michael; Coutts, Timothy J.;
Title: Optimizing carbon nanotube contacts for use in organic photovoltaics
Misc_Pub_Info: Photovoltaic Specialists Conference, 2008. PVSC '08. 33rd IEEE , vol., no., pp.1-5
Start_Date: 05-11-2008
DOI: 10.1109/PVSC.2008.4922486
Abstract: Transparent electrical contacts (TCs) play an important role in thin film photovoltaics (PV), including in organic devices (OPV). OPV devices have different TC requirements than traditional thin film devices, due to the need to make them flexible, cost and manufacturing constraints, and the potential benefits that may be realized from using a hole conducting TC. Additionally, the active layer in an OPV device is far thinner than in an inorganic “thin-film” device, causing TC morphology to have a significant effect on device performance. Here, we present data on optimizing carbon nanotube networks for use as TCs in OPV. We look at network deposition techniques and required post-treatment methods along with electrical, optical, and morphological data to devise a fabrication process for a high quality network that is compatible with OPV device production.
Keywords: Carbon nanotubes;Contacts;Costs;Flexible manufacturing systems;Morphology;Optical devices;Optical fiber networks;Optical films;Photovoltaic cells;Thin film devices;
URL: http://ieeexplore.ieee.org/stamp/stamp.jsp?tp=&arnumber=4922486&isnumber=4922425

File: AllPVSCAbstracts/PVSC33_formatted_056.txt
Author(s): Kalita, G.; Adhikari, Sudip; Aryal, Hare Ram; Afre, Rakesh; Soga, T.; Sharon, Maheshwar; Umeno, Masayoshi;
Title: Carbon nano materials (CNMs) for photovoltaic device application
Misc_Pub_Info: Photovoltaic Specialists Conference, 2008. PVSC '08. 33rd IEEE , vol., no., pp.1-6
Start_Date: 05-11-2008
DOI: 10.1109/PVSC.2008.4922487
Abstract: Here, we present application of functionalized multiwalled carbon nanotubes (MWNTs) in hetrojunction photovoltaic devices. Functionalization of MWNTs were achieved by Surface wave microwave (SW-MW) plasma treatment. MWNTs were treated with nitrogen (N2) plasma in order to functionalize covalently their side walls with nitrogen functional groups. Functionalized CNTs were incorporated in heterojunction photovoltaic device along with poly-(3-octylthiophene) (P3OT). Fabricated device incorporating MWNTs, with the structure Au/P3OT+MWNTs/n-Si shows power conversion efficiency (η) of 0.086%. Functionalized MWNTs were incorporated in fullerene (C60)/P3OT heterojunction solar cell. It was observed that with incorporation of MWNTs there are significant improvement of device performance. With incorporation of functionalized MWNTs there can be easy exciton dissociation as well as better hole transportation along the length of nanotubes.
Keywords: Carbon nanotubes;Heterojunctions;Nitrogen;Organic materials;Photovoltaic systems;Plasma applications;Plasma devices;Plasma materials processing;Plasma waves;Solar power generation;
URL: http://ieeexplore.ieee.org/stamp/stamp.jsp?tp=&arnumber=4922487&isnumber=4922425

File: AllPVSCAbstracts/PVSC33_formatted_057.txt
Author(s): Gorrie, C.W.; Reese, M.; Perkins, John D.; van Hest, Maikel F.A.M.; Alleman, Jeff L.; Dabney, M.S.; To, B.; Ginley, D.S.; Berry, J.J.;
Title: Transparent conducting contacts based on zinc oxide substitutionally doped with gallium
Misc_Pub_Info: Photovoltaic Specialists Conference, 2008. PVSC '08. 33rd IEEE , vol., no., pp.1-3
Start_Date: 05-11-2008
DOI: 10.1109/PVSC.2008.4922488
Abstract: We have employed a high-throughput combinatorial approach to explore a range of Ga doping levels from ≈2–7.5 a.t.% gallium in materials sputtered from ceramic oxide targets on glass substrates. Using our combinatorial approach this compositional spread is examined over a range of substrate temperatures and sputtering atmospheres. Structural, optical, and electrical analysis is then performed using our suite of combinatorial characterization tools. In parallel we have used pulsed laser deposition (PLD) from ceramic targets to produce state of the art Ga:ZnO films on glass at a variety of substrate temperatures for comparison to our combinatorial studies. Our best PLD materials were deposited at a nominal substrate temperature of 300 °C and resulted in a film with a resistivity of 7.7 × 10−5 Ω·cm and transparency in excess of 85% in the visible.
Keywords: Ceramics;Doping;Gallium;Glass;Optical films;Optical materials;Pulsed laser deposition;Substrates;Temperature;Zinc oxide;
URL: http://ieeexplore.ieee.org/stamp/stamp.jsp?tp=&arnumber=4922488&isnumber=4922425

File: AllPVSCAbstracts/PVSC33_formatted_059.txt
Author(s): Woo-Jun Yoon; Berger, P.R.;
Title: Surface modification to the indium tin oxide (ITO) anodes through plasma oxidized silver for efficient P3HT:PCBM (1:0.8) bulk heterojunction photovoltaic devices
Misc_Pub_Info: Photovoltaic Specialists Conference, 2008. PVSC '08. 33rd IEEE , vol., no., pp.1-5
Start_Date: 05-11-2008
DOI: 10.1109/PVSC.2008.4922490
Abstract: Since reporting an improved power conversion efficiency via an increased short-circuit current density with a high fill factor of ∼63% for a poly(3-hexylthiophene) (P3HT) and [6,6]-phenyl C61 butyric acid methyl ester (PCBM) bulk heterojunction PV devices using surface modifications to the indium tin oxide (ITO) anodes through plasma oxidized silver [Appl. Phys. Lett. 92, 2008, p. 013306], the properties of this thin AgOx were investigated to shed light on the physical mechanism for the measured enhancement. Here, we present the physical, chemical and optical properties of this modified ITO anode using various surface characterization techniques. In particular, we elucidate the role of plasma oxidized thin islanded Ag in the interfacial energy level and its chemical bonding interfacial morphology using the Kelvin-prove technique and X-ray photoelectron spectroscopy
Keywords: Anodes;Heterojunctions;Indium tin oxide;Photovoltaic systems;Plasma density;Plasma devices;Plasma measurements;Silver;Solar power generation;Surface morphology;
URL: http://ieeexplore.ieee.org/stamp/stamp.jsp?tp=&arnumber=4922490&isnumber=4922425

File: AllPVSCAbstracts/PVSC33_formatted_060.txt
Author(s): Pern, F.J.; Noufi, R.; Li, X.; DeHart, C.; To, B.;
Title: Damp-heat induced degradation of transparent conducting oxides for thin-film solar cells
Misc_Pub_Info: Photovoltaic Specialists Conference, 2008. PVSC '08. 33rd IEEE , vol., no., pp.1-6
Start_Date: 05-11-2008
DOI: 10.1109/PVSC.2008.4922491
Abstract: The stability of intrinsic and Al-doped single- and bilayer ZnO for thin-film CuInGaSe2 solar cells, along with Al-doped Zn1−xMgxO alloy and Sn-doped In2O3 (ITO) and F-doped SnO2, was evaluated by direct exposure to damp heat (DH) at 85°C and 85% relative humidity. The results show that the DH-induced degradation rates followed the order of Al-doped ZnO and Zn1−xMgxO ≫ ITO ≫ F:SnO2. The degradation rates of Al:ZnO were slower for films of higher thickness, higher substrate temperature in sputterdeposition, and with dry-out intervals. As inferred from the optical micro-imaging showing the initiation and propagation of degrading patterns and regions, the degradation behavior appears similar for all TCOs, despite the obvious difference in the degradation rate. A degradation mechanism is proposed to explain the temporal process involving thermal hydrolysis.
Keywords: DH-HEMTs;Humidity;Indium tin oxide;Optical films;Photovoltaic cells;Solar heating;Stability;Thermal degradation;Transistors;Zinc oxide;
URL: http://ieeexplore.ieee.org/stamp/stamp.jsp?tp=&arnumber=4922491&isnumber=4922425

File: AllPVSCAbstracts/PVSC33_formatted_061.txt
Author(s): Singh, V.P.; Rajaputra, S.; Chintakula, Goutam; Sagi, Gayatri; Phok, S.;
Title: Schottky diode solar cells based on copper phthalocyanine nanowires
Misc_Pub_Info: Photovoltaic Specialists Conference, 2008. PVSC '08. 33rd IEEE , vol., no., pp.1-6
Start_Date: 05-11-2008
DOI: 10.1109/PVSC.2008.4922492
Abstract: Copper phthalocyanine (CuPc) nanowires were electrodeposited in the pores of anodized aluminum oxide (AAO) templates. CuPc-Al Schottky diodes were formed on these nanowires and their materials and electro-optical characteristics were compared with Schottky diodes made from CuPc films electrodeposited on planar ITO-glass substrates. CuPc nanowires and the electrodeposited CuPc films (as prepared) had the preferred crystallite orientation of the α-phase. A thin layer of PEDOT: PSS, inserted between CuPc nanowires and the ITO electrode, improved the contact and reduced the series resistance by an order of magnitude. Under one sun illumination, Schottky diode on the planar CuPc film yielded a record high open circuit voltage of 1.19 V. On the other hand, no photovoltaic response was seen in case of nanowire Schottky diodes. Lack of photovoltaic response was attributed to the length (500 nm) of nanowires being much larger than the CuPc exciton diffusion length of only a few nm.
Keywords: Aluminum oxide;Copper;Crystalline materials;Crystallization;Nanowires;Photovoltaic cells;Photovoltaic systems;Schottky diodes;Solar power generation;Substrates;
URL: http://ieeexplore.ieee.org/stamp/stamp.jsp?tp=&arnumber=4922492&isnumber=4922425

File: AllPVSCAbstracts/PVSC33_formatted_062.txt
Author(s): von Roedern, Bolko; Ullal, H.S.;
Title: “The role of polycrystalline thin-film PV technologies in competitive PV module markets”
Misc_Pub_Info: Photovoltaic Specialists Conference, 2008. PVSC '08. 33rd IEEE , vol., no., pp.1-4
Start_Date: 05-11-2008
DOI: 10.1109/PVSC.2008.4922493
Abstract: This paper discusses the developments in thin-film PV technologies. It provides an outlook on future commercial module efficiencies achievable based on today's knowledge about champion cell performance. It also provides a relative cost comparison of thin-film and wafer/ribbon based Si PV modules. In 2007, about 65% of the modules produced in the US were thin-film modules when amorphous silicon modules are also considered.
Keywords: Amorphous silicon;Costs;Laboratories;Manufacturing;Photovoltaic cells;Renewable energy resources;Semiconductor thin films;Silicon compounds;Transistors;USA Councils;
URL: http://ieeexplore.ieee.org/stamp/stamp.jsp?tp=&arnumber=4922493&isnumber=4922425

File: AllPVSCAbstracts/PVSC33_formatted_063.txt
Author(s): Sampath, W.S.; Kohli, S.; Enzenroth, R.A.; Barth, K.L.; Manivannan, V.; Hilfiker, James; McCurdy, P.R.; Barricklow, K.; Noronha, P.;
Title: Advances in continuous, in-line processing of stable CdS/CdTe devices
Misc_Pub_Info: Photovoltaic Specialists Conference, 2008. PVSC '08. 33rd IEEE , vol., no., pp.1-4
Start_Date: 05-11-2008
DOI: 10.1109/PVSC.2008.4922494
Abstract: A continuous, in-line process suitable for high throughput manufacturing of CdS/CdTe photovoltaic devices has been demonstrated. Utilizing this process, devices with efficiencies of 13% has been fabricated with a low iron soda lime glass (3″×3″) with ant-reflection coatings. The process has been extended to large area devices (16″ ×16″ substrate size). After CdCl2 treatment, devices showed Voc ≫ 700 mV and Jsc ≫ 20 mA/cm2. This performance is similar to the performance of small area devices which showed good stability. Also we have employed Spectroscopic Ellipsometry (SE) as a nondestructive tool to characterize CdS/CdTe heterojunction specifically studying the effects of chemical treatment on the optical properties of the thin-film layers.
Keywords: Coatings;Glass;Iron;Manufacturing processes;Photovoltaic systems;Solar power generation;Spectroscopy;Stability;Substrates;Throughput;
URL: http://ieeexplore.ieee.org/stamp/stamp.jsp?tp=&arnumber=4922494&isnumber=4922425

File: AllPVSCAbstracts/PVSC33_formatted_064.txt
Author(s): Sang, B.; Adurodija, F.; Taylor, M.; Lim, A.; Taylor, J.; Chang, Y.; McWilliams, S.; Oswald, R.; Stanbery, B.J.; van Hest, M.; Nekuda, J.; Miedaner, A.; Curtis, C.; Leisch, J.; Ginley, D.;
Title: Low cost copper indium gallium selenide by the FASST® process
Misc_Pub_Info: Photovoltaic Specialists Conference, 2008. PVSC '08. 33rd IEEE , vol., no., pp.1-4
Start_Date: 05-11-2008
DOI: 10.1109/PVSC.2008.4922495
Abstract: Low cost manufacturing of Cu(In,Ga)Se2 (CIGS) films for high efficiency PV devices by the innovative Field-Assisted Simultaneous Synthesis and Transfer (FASST®) process is reported. The FASST® process is a two-stage reactive transfer printing method relying on chemical reaction between two separate precursor films to form CIGS, one deposited on the substrate and the other on a printing plate in the first stage. In the second stage these precursors are brought into intimate contact and rapidly reacted under pressure in the presence of an applied electrostatic field. The method utilizes physical mechanisms characteristic of anodic wafer bonding and rapid thermal annealing, effectively creating a sealed micro-reactor that insures high material utilization efficiency, direct control of reaction pressure, and low thermal budget. The use of two independent precursors provides the benefits of independent composition and flexible deposition technique optimization, and eliminates pre-reaction prior to the second stage FASST® synthesis of CIGS. High quality CIGS with large grains on the order of several microns are formed in just several minutes based on compositional and structural analysis by XRF, SIMS, SEM and XRD. Cell efficiencies of 12.2% have been achieved using this method.
Keywords: Chemical processes;Copper;Costs;Electrostatics;Gallium compounds;Indium;Manufacturing processes;Printing;Rapid thermal annealing;Wafer bonding;
URL: http://ieeexplore.ieee.org/stamp/stamp.jsp?tp=&arnumber=4922495&isnumber=4922425

File: AllPVSCAbstracts/PVSC33_formatted_065.txt
Author(s): Kapur, Vijay; Kemmerle, Richard; Bansal, A.; Haber, Joel; Schmitzberger, Jurg; Le, Phucan; Guevarra, Dan; Kapur, Vincent; Stempien, Tim;
Title: Manufacturing of ‘ink based’ CIGS solar cells/modules
Misc_Pub_Info: Photovoltaic Specialists Conference, 2008. PVSC '08. 33rd IEEE , vol., no., pp.1-5
Start_Date: 05-11-2008
DOI: 10.1109/PVSC.2008.4922496
Abstract: The rapid growth of the PV business demands increased production capacity and lowered cost of manufacturing PV modules. ISET has developed a low cost ‘ink-based’ process by which high efficiency CIGS modules can be manufactured at very low costs. ISET is currently in the process of commercializing this technology. This paper describes ISET's progress in setting up the pilot plant of 3MW/Yr nominal capacity for CIGS modules and plans to expand it into a full scale (≫50 MW/Yr) manufacturing facility.
Keywords: Chemical vapor deposition;Costs;Crystallization;Ink;Manufacturing processes;Photovoltaic cells;Printing;Production;Substrates;Zinc oxide;
URL: http://ieeexplore.ieee.org/stamp/stamp.jsp?tp=&arnumber=4922496&isnumber=4922425

File: AllPVSCAbstracts/PVSC33_formatted_066.txt
Author(s): Kempe, M.D.; Terwilliger, K.M.; Tarrant, D.;
Title: Stress induced degradation modes in CIGS mini-modules
Misc_Pub_Info: Photovoltaic Specialists Conference, 2008. PVSC '08. 33rd IEEE , vol., no., pp.1-6
Start_Date: 05-11-2008
DOI: 10.1109/PVSC.2008.4922497
Abstract: The stability of monolithically integrated copper (indium, gallium) (selenium, sulfur) (CIGS) based thin film solar cells on glass were evaluated as a function of highly accelerated stress testing. Mini-modules exposed to high humidity (85°C and 85% RH) had a dominant failure mechanism involving increased resistance in the ZnO:Al transparent conducting oxide. Under Dry heat (85°C and 0% RH) performance loss was much slower and involved the weakening of diodes lowering Voc and loss of fill factor. These mini-modules were encapsulated using either ethylene vinyl-acetate (EVA) or a Silicone. It was found that encapsulation with EVA led to greater increases in series resistance. These experiments point to the importance of module packaging, transparent conducting oxide stability and cell integration in constructing durable CIGS modules.
Keywords: Copper;Degradation;Gallium compounds;Glass;Indium;Life estimation;Photovoltaic cells;Stability;Stress;Transistors;
URL: http://ieeexplore.ieee.org/stamp/stamp.jsp?tp=&arnumber=4922497&isnumber=4922425

File: AllPVSCAbstracts/PVSC33_formatted_067.txt
Author(s): Olsen, Larry C.; Gross, Mark E.; Kundu, Sambhu N.; Shafarman, William N.;
Title: Properties of encapsulated CIGS cells in 85°C/85%RH
Misc_Pub_Info: Photovoltaic Specialists Conference, 2008. PVSC '08. 33rd IEEE , vol., no., pp.1-3
Start_Date: 05-11-2008
DOI: 10.1109/PVSC.2008.4922498
Abstract: This paper concerns studies of encapsulated cells subjected to an environment of 85°C and 85%RH (85/85). Cells are encapsulated with PNNL multi-layer coatings (referred to as PML coatings) utilizing alternating layers of Al2O3, and an advanced polymer. The new polymer has been determined to withstand the 85/85 environment. Two types of cells were used for these studies, namely, SSI mini-modules (which are actually CIGSS devices) and CIGS cells provided by the Institute of Energy Conversion (IEC). Cells were coated and stressed at 85/85 in an environmental chamber. Current-voltage characteristics were acquired before and after coating, and periodically after being subjected to the 85/85 environment. Whereas coated SSI modules were determined to last 1000 hours when stressed at 60°C/90%RH without degradation, the efficiency of these modules degrade to a level of 60% of the beginning-of-life value when stressed at 85/85. Encapsulated IEC cells, however, have exhibited extraordinary results. The efficiency of several encapsulated cells did not decrease for 1500 hours in an 85°C/85%RH environment. This results establishes a benchmark for stressed, encapsulated CIGS cells.
Keywords: Building integrated photovoltaics;Coatings;Current-voltage characteristics;Degradation;Energy conversion;Humidity;IEC standards;Moisture;Polymer films;Substrates;
URL: http://ieeexplore.ieee.org/stamp/stamp.jsp?tp=&arnumber=4922498&isnumber=4922425

File: AllPVSCAbstracts/PVSC33_formatted_068.txt
Author(s): Berghoff, B.; Rolver, R.; Batzner, D.L.; Spangenberg, B.; Kurz, H.; Dimyati, A.; Sologubenko, A.; Mayer, J.;
Title: Confinement and transport in silicon based quantum structures
Misc_Pub_Info: Photovoltaic Specialists Conference, 2008. PVSC '08. 33rd IEEE , vol., no., pp.1-4
Start_Date: 05-11-2008
DOI: 10.1109/PVSC.2008.4922499
Abstract: Crystallized Si QWs embedded between SiO2 barrier layers were fabricated by remote plasma enhanced chemical vapor deposition of Si/SiO2 and Si/SiOx stacks and subsequent high temperature annealing. Using SiOx instead of SiO2 strongly enhances the overall crystallinity and the nanocrystallite size of the Si QWs. The phase separation of the SiOx into Si and SiO2 increases the thickness of the Si QWs and yields thin SiO2 barriers. Photoluminescence measurements on annealed stacks showed a quantum confinement of carriers within the Si QWs. The high degree of crystallization and the decrease of SiO2 barrier height and thickness as well as possible shunting between adjacent Si layers improve the conductivity of annealed Si/SiOx stacks by up to seven orders of magnitude compared to Si/SiO2 stacks.
Keywords: Annealing;Chemical vapor deposition;Crystallization;Photoluminescence;Plasma chemistry;Plasma confinement;Plasma temperature;Plasma transport processes;Potential well;Silicon;
URL: http://ieeexplore.ieee.org/stamp/stamp.jsp?tp=&arnumber=4922499&isnumber=4922425

File: AllPVSCAbstracts/PVSC33_formatted_069.txt
Author(s): Emziane, M.; Halliday, D.P.; Durose, K.; Bosio, A.; Romeo, N.;
Title: Ion implantation of the window and front contact layers and its effect on polycrystalline photovoltaic devices
Misc_Pub_Info: Photovoltaic Specialists Conference, 2008. PVSC '08. 33rd IEEE , vol., no., pp.1-5
Start_Date: 05-11-2008
DOI: 10.1109/PVSC.2008.4922500
Abstract: Potential dopants sodium and chlorine ions were used to implant CdS window layers, and boron and lead ions were implanted into the transparent conducting oxide (TCO) layers that serve as front contact for CdTe/CdS solar cell devices grown on soda-lime glass substrates. The implantation doses were in the range 1014 to 1015 cm−2 and the peak concentration achieved was 1020 cm−3 for all the species implanted. The distribution of these species was investigated by secondary ion mass spectrometry (SIMS) in the entire device structures using a quantitative approach. The photovoltaic parameters measured on the resulting CdTe/CdS solar cells indicate that the device behaviour is primarily governed by the implantation-induced structural damage of the device structure layers.
Keywords: Boron;Glass;Implants;Ion implantation;Lead compounds;Mass spectroscopy;Photovoltaic cells;Photovoltaic systems;Solar power generation;Windows;
URL: http://ieeexplore.ieee.org/stamp/stamp.jsp?tp=&arnumber=4922500&isnumber=4922425

File: AllPVSCAbstracts/PVSC33_formatted_071.txt
Author(s): Dahal, L.R.; Sainju, D.; Jian Li; Stoke, Jason A.; Podraza, N.J.; Xunming Deng,; Collins, R.W.;
Title: Plasmonic characteristics of Ag/ZnO back-reflectors for thin film Si photovoltaics
Misc_Pub_Info: Photovoltaic Specialists Conference, 2008. PVSC '08. 33rd IEEE , vol., no., pp.1-6
Start_Date: 05-11-2008
DOI: 10.1109/PVSC.2008.4922502
Abstract: Real time spectroscopic ellipsometry (RTSE) and ex-situ normal incidence reflectance and scattering spectroscopies have been applied to analyze the plasmonic characteristics of Ag/ZnO back-reflector (BR) structures used in triple junction thin film Si:H photovoltaics. The structure explored here is relevant to the substrate/BR/(n-i-p)**3 configuration and consists of opaque Ag followed by up to ∼ 3500 Å of ZnO, both films prepared by sputtering onto Si wafers. The use of Si wafer substrates and RTSE enables controllability of the Ag final roughness layer thickness from ∼ 4 to 105 Å, i.e., from microscopic (specular) to macroscopic (low texture), in order to investigate its role in Ag/ZnO interface formation and its effect on the interface plasmonic characteristics. The analysis in ex situ measurement modes has also been extended to the optimized BR structure (with full texture). For each BR, the dielectric functions ɛ = ɛ1 + iɛ2 of all layers have been determined, including the Ag/ZnO interface layer, and the latter has been fit using a model that includes localized plasmon resonances arising from free electron oscillations within Ag interface protrusions. These resonances shift to lower energy with increasing ZnO/Ag interface thickness due to dipolar interactions, and can account for both re-radiation and dissipation in fully textured BR structures. The operative mechanism of these optimized back-reflectors for triple junction a-Si:H-based solar cells is interference-enhanced localized plasmon coupling -- and subsequent re-radiation -- in the range of 1.4–1.5 eV. In fact, this mechanism appears to be up to ∼ 80% efficient in optimized BRs. Coupling efficiency to surface plasmons is limited to ≪ 15% for 1.4–1.5 eV due to dominant protrusions in fully textured BRs.
Keywords: Ellipsometry;Photovoltaic cells;Plasmons;Reflectivity;Resonance;Semiconductor thin films;Spectroscopy;Sputtering;Substrates;Zinc oxide;
URL: http://ieeexplore.ieee.org/stamp/stamp.jsp?tp=&arnumber=4922502&isnumber=4922425

File: AllPVSCAbstracts/PVSC33_formatted_072.txt
Author(s): Britt, J.S.; Wiedeman, S.; Schoop, U.; Verebelyi, D.;
Title: High-volume manufacturing of flexible and lightweight CIGS solar cells
Misc_Pub_Info: Photovoltaic Specialists Conference, 2008. PVSC '08. 33rd IEEE , vol., no., pp.1-4
Start_Date: 05-11-2008
DOI: 10.1109/PVSC.2008.4922503
Abstract: Progress in scaling up CIGS thin film solar cell production at a new Global Solar manufacturing line is reported. A new plant with high throughput tools will increase capacity from 4MWp/yr to 40MWp/yr in 2008. The processes applied to make the product and the status of the manufacturing processes during the start-up stage will be reported. Investigations of tool capability will be presented. The tool cycle times and coating uniformity have been investigated to ensure production readiness. Satisfactory capability has been demonstrated for all coating processes and large area conversion efficiencies greater than 10% have been independently demonstrated through substitution in the first-generation production line.
Keywords: Coatings;Costs;Electronic switching systems;Flexible manufacturing systems;Manufacturing automation;Manufacturing processes;Photovoltaic cells;Production facilities;Substrates;Transistors;
URL: http://ieeexplore.ieee.org/stamp/stamp.jsp?tp=&arnumber=4922503&isnumber=4922425

File: AllPVSCAbstracts/PVSC33_formatted_074.txt
Author(s): Kumar, Sanjai; Chilana, G.S.; Penubolu, Suri; Singh, P.K.;
Title: Study of space charge potential in accepter doped multi-crystalline silicon wafer by Impedance Spectroscopy
Misc_Pub_Info: Photovoltaic Specialists Conference, 2008. PVSC '08. 33rd IEEE , vol., no., pp.1-3
Start_Date: 05-11-2008
DOI: 10.1109/PVSC.2008.4922505
Abstract: Impedance Spectroscopy Technique (IST) has been employed for the average space charge potential and resistivity measurement at grain boundaries (GBs) in multi-crystalline silicon wafer's. It is found that IST is the most simple and accurate way to obtain space charge potentials developed at grain boundaries in semiconductor devices. In this work the individual and average grain GB measurement is carried out in mc-silicon wafers. For a single grain the impedance spectrum gives a single semicircle but over a GB the spectrum contains two semicircles.These semicircles can be fitted into two RC networks. The GBs potential is calculated by using the parameters resistance (R), capacitance(C) and relaxation frequency (f) obtained from the impedance spectrum. The effect of biasing and temperature on space charge potential obtained is calculated and found good agreements with theory.
Keywords: Capacitance;Conductivity measurement;Electrical resistance measurement;Electrochemical impedance spectroscopy;Frequency;Grain boundaries;Semiconductor devices;Silicon;Space charge;Temperature;Grain boundaries;Impedance spectroscopy;mc-silicon;
URL: http://ieeexplore.ieee.org/stamp/stamp.jsp?tp=&arnumber=4922505&isnumber=4922425

File: AllPVSCAbstracts/PVSC33_formatted_075.txt
Author(s): Radhakrishnan, Gokul; Freundlich, Alex; Charlson, Joe; Fuhrmann, Bodo;
Title: Epitaxial growth of III–V semiconductor vertical and tilted nanowires on silicon
Misc_Pub_Info: Photovoltaic Specialists Conference, 2008. PVSC '08. 33rd IEEE , vol., no., pp.1-4
Start_Date: 05-11-2008
DOI: 10.1109/PVSC.2008.4922506
Abstract: Here we demonstrate the growth of GaAs and InP nanowires on silicon (111) using gold as the metal seed particle. An ordered array of gold nano dots is integrated on the surface of a silicon substrate using self-assembled polystyrene nanospheres as the Au evaporation template. Growth of the wires is done by chemical beam epitaxy under a vapor phase environment using the Vapor Liquid Solid mechanism. Scanning electron microscopy, photoluminescence and X-ray spectroscopy are used to characterize these nanowires. These nanowires exhibit high crystallinity and good photoluminesce properties stressing their potential for photovoltaic applications.
Keywords: Chemicals;Epitaxial growth;Gallium arsenide;Gold;Indium phosphide;Nanowires;Self-assembly;Silicon;Substrates;Wires;
URL: http://ieeexplore.ieee.org/stamp/stamp.jsp?tp=&arnumber=4922506&isnumber=4922425

File: AllPVSCAbstracts/PVSC33_formatted_076.txt
Author(s): Kambe, Mika; Takahashi, A.; Taneda, N.; Masumo, Kunio; Oyama, T.; Sato, K.;
Title: Fabrication of A-Si:H Solar cells on high haze SnO2:F thin films
Misc_Pub_Info: Photovoltaic Specialists Conference, 2008. PVSC '08. 33rd IEEE , vol., no., pp.1-4
Start_Date: 05-11-2008
DOI: 10.1109/PVSC.2008.4922507
Abstract: In this work we report on the properties of amorphous silicon (a-Si:H) p-i-n solar cells fabricated on glass substrates covered with extremely high haze fluorinedoped tin oxide (SnO2:F) transparent conductive oxide (TCO) thin films, HU-TCO. The HU-TCO shows high haze value thorough the whole optical region where a-Si:H and microcrystalline silicon (μc-Si:H) solar cells are sensitive. We demonstrate here that open-circuit voltage (Voc) and fill factor (FF) of a-Si:H solar cells fabricated on HU-TCOs does not decrease significantly compared to the cells on conventional pyramidal texture TCOs. We also demonstrate here that Voc and FF of a-Si:H solar cells depend on not only surface morphology of TCOs, but also strongly depend on thickness and deposition conditions of the solar cells.
Keywords: Amorphous silicon;Conductive films;Fabrication;Glass;Optical films;PIN photodiodes;Photovoltaic cells;Semiconductor thin films;Tin;Ultraviolet sources;
URL: http://ieeexplore.ieee.org/stamp/stamp.jsp?tp=&arnumber=4922507&isnumber=4922425

File: AllPVSCAbstracts/PVSC33_formatted_077.txt
Author(s): Su-Huai Wei; Li, Jingbo; Yan, Y.;
Title: Design of shallow p-type dopants in ZnO
Misc_Pub_Info: Photovoltaic Specialists Conference, 2008. PVSC '08. 33rd IEEE , vol., no., pp.1-4
Start_Date: 05-11-2008
DOI: 10.1109/PVSC.2008.4922508
Abstract: Due to the large electronegativity of the oxygen, the ionization energies of acceptors in metal oxides such as ZnO is quite high, making p-type doping a great challenge for the full utilization of ZnO as optoelectronic materials. By analyzing the defect wavefunction characters, we propose several approaches to lower the acceptor ionization energy in ZnO by codoping acceptors with donor or isovalent atoms. We also proposed a universal approach to overcome the doping polarity problem for wide-band-gap semiconductors. This approach can reduce the ionization energies of dopants and the spontaneous compensation from intrinsic defects by effective doping of impurity bands, which can be achieved by introducing passive donor-acceptor complexes or isovalent impurities. The approaches described here for ZnO can be easily extended to other transparent conducting oxides used for solar cell applications.
Keywords: Chemical elements;Electrons;Energy states;Ionization;Photovoltaic cells;Semiconductor device doping;Semiconductor impurities;Semiconductor materials;Solids;Zinc oxide;
URL: http://ieeexplore.ieee.org/stamp/stamp.jsp?tp=&arnumber=4922508&isnumber=4922425

File: AllPVSCAbstracts/PVSC33_formatted_078.txt
Author(s): Widenborg, P.I.; Chan, S.V.; Walsh, T.; Aberle, A.G.;
Title: Thin-film poly-SI solar cells on AIT-textured glass - importance of the rear reflector
Misc_Pub_Info: Photovoltaic Specialists Conference, 2008. PVSC '08. 33rd IEEE , vol., no., pp.1-3
Start_Date: 05-11-2008
DOI: 10.1109/PVSC.2008.4922509
Abstract: EQE measurements were performed on thin-film poly-Si solar cells fabricated by the solid phase crystallisation method of PECVD a-Si:H (PLASMA cells). PC1D simulation showed that a SiO2/aluminium rear reflector is superior to an aluminium reflector. A promising Jsc.EQE value of 23 mA/cm2 has been obtained for a 3 microns thick PLASMA poly-Si solar cell on Aluminium-Induced Texture (AIT) textured glass having a SiO2/aluminium rear reflector.
Keywords: Aluminum;Crystallization;Glass;Performance evaluation;Phase measurement;Photovoltaic cells;Plasma measurements;Plasma simulation;Solids;Transistors;
URL: http://ieeexplore.ieee.org/stamp/stamp.jsp?tp=&arnumber=4922509&isnumber=4922425

File: AllPVSCAbstracts/PVSC33_formatted_079.txt
Author(s): Borden, Peter; Li Xu,; McDougall, Brendan; Chang, C.P.; Tam, N.;
Title: Rapid Thermal Oxide passivation using IC-grade processing
Misc_Pub_Info: Photovoltaic Specialists Conference, 2008. PVSC '08. 33rd IEEE , vol., no., pp.1-3
Start_Date: 05-11-2008
DOI: 10.1109/PVSC.2008.4922510
Abstract: We report on Rapid Thermal Oxide (RTO) passivation films grown on both n- and p-type wafers using 300 mm IC tools, in order to determine state-of-the-art passivation performance with wafer-based silicon solar cell applications in mind. Films in the range of 1.2 to 15 nm were grown using Applied Materials' RadOx® process, a proprietary method employing hydrogen and oxygen radicals to enhance growth rate. Surface recombination velocities (SRVs) better than 30 cm/sec are reported for both substrate types. The 5 nm layers show the lowest SRV. These layers require process times on the order of 20 seconds. The results suggest that proper tool and process design may enable in-line oxide passivation with quality consistent with furnace-based systems and throughput consistent with high-volume solar cell manufacturing requirements.
Keywords: Application specific integrated circuits;Hydrogen;Manufacturing processes;Passivation;Photovoltaic cells;Process design;Rapid thermal processing;Semiconductor films;Silicon;Throughput;
URL: http://ieeexplore.ieee.org/stamp/stamp.jsp?tp=&arnumber=4922510&isnumber=4922425

File: AllPVSCAbstracts/PVSC33_formatted_080.txt
Author(s): Sahlstrom, T.D.; Hausgen, Paul E.; Guerrero, Jim; Howard, Alex D.; Snyder, N.A.;
Title: Ultraviolet degradation testing of space protective coatings for photovoltaic cells
Misc_Pub_Info: Photovoltaic Specialists Conference, 2008. PVSC '08. 33rd IEEE , vol., no., pp.1-5
Start_Date: 05-11-2008
DOI: 10.1109/PVSC.2008.4922511
Abstract: The Air Force Research Laboratory (AFRL) is seeking robust conformal coatings for the protection of space photovoltaic devices. Such coatings will be required to withstand the stresses of the space environment without structural failure and with minimum loss of transparency. One of the key space environmental factors affecting coatings is ultraviolet radiation. As such, ultraviolet degradation tests were performed upon candidate space conformal coatings at AFRL, Space Vehicles Directorate, Ultraviolet Degradation Test Facility (UVDTF). Multiple sample sets, from several vendors have been exposed at AFRL, with promising results. Experimental setup is outlined, and a detailed discussion on the test method and calculations is provided. Test results have influenced the selection of certain coating formulations to fly on the Materials on the International Space Station Experiment Seven (MISSE-7). Results of two sample sets from one vendor are given to show the method and capability of the UVDTF.
Keywords: Coatings;Degradation;Laboratories;Photovoltaic cells;Photovoltaic systems;Protection;Robustness;Solar power generation;Stress;Testing;
URL: http://ieeexplore.ieee.org/stamp/stamp.jsp?tp=&arnumber=4922511&isnumber=4922425

File: AllPVSCAbstracts/PVSC33_formatted_081.txt
Author(s): Fahrenbruch, Alan;
Title: Measuring CdS/CdTe back contact barrier heights by internal photoemission
Misc_Pub_Info: Photovoltaic Specialists Conference, 2008. PVSC '08. 33rd IEEE , vol., no., pp.1-6
Start_Date: 05-11-2008
DOI: 10.1109/PVSC.2008.4922512
Abstract: The back contact of the CdS/CdTe solar cell is one of the most critical aspects in optimizing efficiency and stability. A fundamental parameter is the barrier height Fbc and its measurement is important to fully understanding the device. Plotting the Internal photoemission (IPE) current response to sub-band-gap light according to the Fowler theory gives an intercept equal to the barrier height. IPE can be applied to completed cells, and to thick, thin, and n/i/p cells. Results are compared for a number of cells from various fabricators, including those with good and bad contacts and electronically thick and thin cells. Results suggest two barriers in parallel: a high one, (∼ 0.9 eV) which agrees well with the observed UPS values and a low one (∼ 0.3 eV) with a much smaller area fraction (1 – 4%) which dominates the contact transport and corresponds more closely to the values observed for efficient cells. For thick cells, IPE results agree well with thermal measurements.
Keywords: Current measurement;Energy measurement;Fabrication;Photoelectricity;Photonic band gap;Physics;Thermal variables measurement;Thickness measurement;Uninterruptible power systems;Voltage;
URL: http://ieeexplore.ieee.org/stamp/stamp.jsp?tp=&arnumber=4922512&isnumber=4922425

File: AllPVSCAbstracts/PVSC33_formatted_082.txt
Author(s): Haase, Christian; Rau, Uwe; Stiebig, Helmut;
Title: Efficient light trapping scheme by periodic and quasi-random light trapping structures
Misc_Pub_Info: Photovoltaic Specialists Conference, 2008. PVSC '08. 33rd IEEE , vol., no., pp.1-5
Start_Date: 05-11-2008
DOI: 10.1109/PVSC.2008.4922513
Abstract: Solar cells based on thin-film microcrystalline (μc-Si:H) or amorphous silicon (a-Si:H) with absorber layers in the micrometer range require highly efficient light trapping and an optimal incoupling of the entire sun spectrum. To investigate and optimize their optical properties the wave propagation in thin-film silicon solar cells is modelled in 3D solving the Maxwell equations rigorously. A periodic nanostructured texture with square based inverted pyramids is investigated as an alternative to the commonly used randomly rough texture. Different back contact designs were tested and their influence on the long wavelength light trapping was studied. A quasi-random light trapping structure that is composed of different pyramid period sizes was modelled and compared to a periodic single pyramid light trapping structure.
Keywords: Charge carrier processes;Crystallization;Electron optics;Gratings;Optical films;Optical materials;Periodic structures;Photovoltaic cells;Semiconductor thin films;Silicon;Light Trapping;Micro Crystalline Si;Optical Properties;Periodic Structure;
URL: http://ieeexplore.ieee.org/stamp/stamp.jsp?tp=&arnumber=4922513&isnumber=4922425
